Repository: shuff57/11Gauge

<div align="center">
</div>

# Run and deploy your AI Studio app

This contains everything you need to run your app locally.

View your app in AI Studio: https://ai.studio/apps/drive/1ARYaFdx2arW9joHVDoUfDS06cWXXwmXp

## Run Locally

**Prerequisites:**  Node.js


1. Install dependencies:
   `npm install`
2. Create an `.env.local` file and set any provider keys you want to preload:
   ```
   GEMINI_API_KEY="your-gemini-key"
   OLLAMA_URL="https://ollama.com/api"
   # Leave this unset to keep the default cloud vision model
   OLLAMA_MODEL="llama3.2-vision"
   OLLAMA_API_KEY="your-shared-ollama-key"
   ```
3. Run the app:
   `npm run dev`

## Cloudflare Pages Functions proxy

- The app calls `/api/ollama/generate` and `/api/ollama/test`, which are implemented under `functions/api/ollama/` for deployment on Cloudflare Pages Functions.
- Provide `OLLAMA_URL`, `OLLAMA_MODEL` (optional), and `OLLAMA_API_KEY` as environment variables locally (`.env.local`) and in your Pages project settings so the proxy can reach Ollama Cloud.
- Users can still supply their own URL/key via the Settings modal; the proxy simply forwards those credentials server-side to avoid browser CORS blocks.

File: .wrangler/state/v3/r2/11gauge-primary-sources-dev/blobs/559e1d5c6715f4d2d4b01729315c08d376d37f82cd306a30bbf2e916b2c6ad620000019adfd856b0 (part 1 of 2)
{"id":"52c96131-aa33-4e57-b3d6-a0a395e3d743","version":1,"title":"Welding-process-handbook","originalName":"Welding-process-handbook.pdf","summary":"1 Arc welding - an overview 1 .I History of welding Methods for joining metals have been known for thousands of years, but for most of this period the only form of welding was forge welding by a blacksmith. A number of totally new welding p","pageCount":25,"chunkCount":53,"createdAt":"2025-12-02T16:14:48.437Z","chunks":[{"id":"0a8ce71f-5c56-4fca-8b18-77873e622bfe","order":0,"page":1,"text":"1 Arc welding - an overview 1 .I History of welding Methods for joining metals have been known for thousands of years, but for most of this period the only form of welding was forge welding by a blacksmith. A number of totally new welding principles emerged at the end of 19th century; sufficient electrical current could then be generated for resistance welding and arc welding. Arc welding was initially carried out using carbon electrodes, developed by Bemados, and was shortly followed by the use of steel rods. The Swede Oskar Kjellberg made an important advance when he developed and patented the coated electrode. The welding result was amazing and formed the foundation of the ESAB welding company. Figure 1. I Principle of Manual Metal Arc ( M M ) welding. Another early method of welding which was also developed at that time was gas welding. The use of acetylene and oxygen made it possible to produce a comparatively high flame temperature, 3100°C, which is higher than that of other hydrocarbon based gas. The intensity of all these heat sources enables heat to be generated in, or applied to, the workpiece quicker than it is conducted away into the surrounding metal. Conse - quently i"},{"id":"78740302-4a4d-47ae-8a50-31a25277d710","order":1,"page":1,"text":"nerated in, or applied to, the workpiece quicker than it is conducted away into the surrounding metal. Conse - quently it is possible to generate a molten pool, which solidifies to form the unifying bond between the parts being joined. Figure 1.2 Submerged arc welding. © 2003, Woodhead Publishing Ltd"},{"id":"cf74fb6c-f025-4e8b-b5b5-5fa31dd5510d","order":2,"page":2,"text":"WELDING PROCESSES HANDBOOK Later, in the 1930s, new methods were developed. Up until then, all metal - arc welding had been carried out manually. Attempts were made to automate the process using a continuous wire. The most successful process was submerged arc welding (SAW) where the arc is \" submerged \" in a blanket of granular fusible flux. During the Second World War the aircraft industry required a new method for the welding of magnesium and aluminium. In 1940 experiments began in the USA with the shielding of the arc by inert gases. By using an electrode of tungsten, the arc could be struck without melting the electrode, which made it possible to weld with or without filler material. The method is called TIG welding (Tungsten Inert Gas). Filler material electrode (if necessary) I Figure 1.3 The TIG welding method. Some years later the MIG welding process (Metal Inert Gas) was also developed using a continuously fed metal wire as the electrode. Initially, the shielding gases were inert such as helium or argon. Zaruba and Potapevski tried to use C02 as this was much easier to obtain and by using the \" dip transfer \" method they did manage to reduce some of the problems caused by"},{"id":"52f0f922-3046-4cf9-bedb-0c249233a2b0","order":3,"page":2,"text":"much easier to obtain and by using the \" dip transfer \" method they did manage to reduce some of the problems caused by the intense generation of spatter; however when using a rela - tively reactive gas such as C02 or mixed gases such as argon/C02, the process is generally called MAG welding (Metal Active Gas). I Figure 1.4 The MIG/MAG welding method. The power - beam processes electron beam (EB) welding and laser welding have the most intensive of heat sources. The breakthrough of EB - welding came in 1958. The aircraft and nuclear power industries were the first to utilise the method. The main char - acteristics of EB - welding are its deep and narrow penetration. Its one limitation is the need for a vacuum chamber to contain the electron beam gun and the workpiece. © 2003, Woodhead Publishing Ltd"},{"id":"bef10f25-794d-4d9a-81ac-c80ee12e10bf","order":4,"page":3,"text":"ARC WELDING - A N OVERVIEW In some respects, Laser welding (and cutting) have ideal characteristics. The laser beam is a concentrated heat source, which permits high speed and very low distortion of the workpiece, unfortunately, a high power laser is large and expensive. The beam must also be conducted to the joint in some way. The light from a C02 laser must be trans - mitted by mirrors, while that from a Nd:YAG-laser can be carried by a thin glass fibre, which makes it attractive for use with robotic welding. In the future it should be possible to utilise lightweight diode lasers with sufficient power for welding. The diode laser has a higher efficiency in converting electrical energy into the light beam. Although it has not yet been possible to produce diode lasers with the same power output and beam quality as present welding laser sources; these are already being used for welding metal up to about 1 mrn thick. The low weight and size make them an interesting power source for use with robotic welding. Terminology Welding methods Definitions of welding processes are given in IS0 857. Reference numbers for the proc - esses are defined in IS0 4063. These numbers are then used on d"},{"id":"2f70fc05-9c2a-486a-9188-17783d5100b5","order":5,"page":3,"text":"s are given in IS0 857. Reference numbers for the proc - esses are defined in IS0 4063. These numbers are then used on drawings (IS0 2553) or in welding procedure specifications (EN 288) as references. TABLE 1.1 Reference numbers for some fusion welding methods (IS0 4063). 1 Welding method / Reference number I 1 - I 1 Submerged arc welding 1 12 I I Metal -arc welding with coated electrode Flux - cored wire metal -arc welding without gas shield 111 114 / TIC welding 1 141 I MIG welding MAG welding MAG welding with flux -cored wire 131 135 136 Basic terms Plasma arc welding Oxy - fuel gas welding Pressure welding. Welding in which sufficient outer force is applied to cause more or less plastic deformation of both the facing surfaces, generally without the addition of filler metal. Usually, but not necessarily, the facing surfaces are heated in order to permit or to facilitate bonding. Fusion welding. Welding without application of outer force in which the facing surface(s) must be melted. Usually, but not necessarily, molten filler metal is added. Surfacing. Producing a layer of different metal by welding, e.g. with higher corrosion, abrasion or heat resistance than the parent metal."},{"id":"167fdd3c-b73d-4692-9337-a5209f545b32","order":6,"page":3,"text":"ng a layer of different metal by welding, e.g. with higher corrosion, abrasion or heat resistance than the parent metal. Welding procedure specijication (WPS). A document specifying the details of the required variables for a specific application in order to assure repeatability (EN 288). Deposition rate. Amount of metal supplied to the joint per unit time during welding. 15 3 1 © 2003, Woodhead Publishing Ltd"},{"id":"b33d533b-4fbf-4101-b8f9-6dc229b3dbbd","order":7,"page":4,"text":"WELDING PROCESSES HANDBOOK Figure 1.5 Schematic presentation of the most common welding methods. © 2003, Woodhead Publishing Ltd"},{"id":"2ca6787e-d565-4e8a-a021-060f8553f3f5","order":8,"page":5,"text":"ARC WELDING - AN OVERVIEW Heat input. The heat input has great importance for the rate of cooling of the weld. It can be calculated from the formula: Efficiencv*: MMA: ' 0 . 7 5 Q = m. Efficiency MIGIMAG: 0.90 V . 1000 SAW: 0.90 TIG: 0.80 where Q = heat input (kJ1mrn) U = voltage (V) I = current (A) V = welding speed (mndmin) *) These eflciencies are close to physical measured values. Always check ifother values are given in the regulations or standards used by your company. Heat Afected Zone (HAZ). The heat affected zone, (Figure 1.6), is that area of the base metal not melted during the welding operation but whose physical properties are altered by the heat induced from the weld joint. l l Toe \\ ROO' Heat affected zone Figure 1.6 Fillet weld showing the location of weld toes, weld face, root and heat affected zone. Throat thickness. Fillet welds are calculated by reference to the throat size. The size required is specified on drawings in terms of throat thickness, t, or the leg length, 1, see Figure 1.7. Figure 1.7 Throat thickness (t) and leg length (I) in afillet weld © 2003, Woodhead Publishing Ltd"},{"id":"dfd72610-3cba-425a-b101-2ad2c0ed534e","order":9,"page":6,"text":"WELDING PROCESSES HANDBOOK Joint types Joint types are chosen with regard to the welding method and plate thickness. The ideal joint provides the required structural strength and quality without an unnecessarily large joint volume. The weld cost increases with the size of the joint, and the higher heat input will cause problems with impact strength and distortion. Joint preparation can also be expensive; therefore it is preferable to use joint types where the joint faces are parts of the workpiece. This means that fillet welds are probably the most commonly used joints. Included angle \\ - / Root face Root gap width Figure 1.8 Joint terminology. I= Square butt preparation Lap joint assembly I U Single V preparation Double V preparation uu Single U preparation T - joint with single J preparation Figure 1.9 Examples ofjoint types. © 2003, Woodhead Publishing Ltd"},{"id":"cea7457b-9411-4eed-9627-89d37c84a7dd","order":10,"page":7,"text":"ARC WELDING - AN OVERVIEW Welding positions There are essentially four different fundamental welding positions, namely flat, hori - zontal- vertical, overhead and vertical position. Vertical position welding can be carried out as vertical upward or vertical downward welding. In addition, fillet welds can be made in the horizontal - vertical position or in the flat position, see Figure 1.10. PA (1G) Flat or downhand PE (4G) Overhead Figure 1.10 Definitions of weldingpositions for butt welds, as given in EN 287-1. AWS designation in parenthesis. @ fi ,#\" PA (IF) Flat position PB (2F) HorizontaVVertical PD (4F) Overhead Figure 1.11 Definitions of weldingpositions forfillet welds, as given in EN 287-1. AWS designation in parenthesis. I .3 Distortion All fusion - welding methods produce the weld by moving a molten pool along the joint; when the heated metal cools, the shrinkage introduces residual stresses and distortion in the welded structure. The stresses produce longitudinal and rotational distortion. Longitudinal distortion. \" Shortens \" the weld, but may in many cases not be a serious problem. An example of this type of distortion is a welded beam that can be bent if the weld is n"},{"id":"267cae8c-1e8d-4154-af5f-616f5b4da8e8","order":11,"page":7,"text":"cases not be a serious problem. An example of this type of distortion is a welded beam that can be bent if the weld is not located symmetrically (in the centre of gravity of the cross section). If more than one weld is used, they must be symmetrical. Rotational distortion. The rotational distortion (see Figure 1.13) can be minimised by making the weld bead symmetrical about the neutral axis or by having a parallel - sided single pass weld, as with electron beam welding. A stiff section can also prevent this type of distortion from appearing. © 2003, Woodhead Publishing Ltd"},{"id":"5d4163c2-4855-45bf-9bb4-08a26c6a9ff9","order":12,"page":8,"text":"WELDING PROCESSES HANDBOOK Original shape Longitudinal distortion after welding Figure 1.12 Longitudinal distortion. Distortion is often minimised by offsetting the joints prior to welding, or by placing weld beads in a suitable sequence. Original shape 1 Shape after welding t t /- Rotational distortion Presetting I Figure 1.13 Rotational distortion can be prevented by pre -setting to compensate for distortion. Limiting the heat input can also reduce distortion. A more intense heat source allows higher speed, lower heat input and less distortion. See Figure 1.14. Electron beam Laser Plasma TIG Figure 1.14 Penetration profile for some different welding methods. 1.4 The welding arc A welding arc is an electric discharge between two electrodes. The welding current is conducted from the electrode to the workpiece through a heated and ionised gas, called plasma. The voltage drop and current in the arc give the amount of electric power that is released, the heat of which, melts the electrode and the joint faces. The power must also be high enough to keep the temperature of the arc sufficient for the continued transport of the current. The temperature maintains ionisation of the gas, i.e."},{"id":"26382003-a906-4774-adfe-365a7c8f2ccb","order":13,"page":8,"text":"of the arc sufficient for the continued transport of the current. The temperature maintains ionisation of the gas, i.e. it creates electrically charged particles that carry the current. © 2003, Woodhead Publishing Ltd"},{"id":"a677e232-bc44-4108-bb3d-de44dfc60e65","order":14,"page":9,"text":"ARC WELDING - AN OVERVIEW Depending on the choice of shielding gas, different temperatures are needed to keep the plasma ionised. Argon, for example, is easier to ionise than helium. That means that welding in helium or helium - mixed gases produces a higher voltage drop and higher heat input to the weld pool. When welding with a consumable electrode, such as MIG/MAG welding, the arc has two main functions. One is the above - mentioned supply of heat for melting the mate - rials; the other is the transport of the molten electrode material down to the weld pool. This droplet transfer is very dependent on the electromagnetic forces and surface tension in the arc region. These forces have a great influence on the behaviour of the welding process, and enable one to distinguish between different arc types. Spray arc At high current, the resulting magnetic forces are directed downwards which helps the droplet to be released from the surface tension at the electrode. The droplet transfer is characterised by a stream of small droplets. Short arc At lower current it has the opposite effect. The magnetic forces are smaller and are also directed upwards. The droplet hanging at the tip of the"},{"id":"a7ea91ea-105e-402d-b3d8-878067108108","order":15,"page":9,"text":"e opposite effect. The magnetic forces are smaller and are also directed upwards. The droplet hanging at the tip of the electrode tends to increase in size and the process runs the risk of being unstable. A way to overcome this problem is to keep the arc length so short that the droplets will dip into the pool before they have grown too much. Surface tension will then start the transfer of the melted material and the tail of the droplet will be constricted by the magnetic forces, the so - called \" pinch effect \" . No metal is transferred in the form of free droplets across the arc gap. The stability of the short circuiting transfer is very sensitive to variations in the shielding gas, the chemical composition of the electrode and the properties of the power source and wire feed system. Magnetic arc blow The force or 'arc blow' that arises when the magnetic field around the arc is not completely symmetrical, is a well - known problem with arc welding. In critical cases, it can result in a defective weld. The weld pool, and thus the weld bead, can be deflected towards one side, producing a defective weld. If the arc is deflected along the joint, the width of the bead and the penetrat"},{"id":"b8c269c4-65e1-4621-a9d9-b3649ce418b8","order":16,"page":9,"text":"ds one side, producing a defective weld. If the arc is deflected along the joint, the width of the bead and the penetration can be affected. The protection provided by molten slag or gas can be affected, resulting in the forma - tion of pores. The problem becomes worse, and more noticeable, as the welding current increases, as this results in a corresponding rapid increase in all the electromagnetic forces in and around the arc. © 2003, Woodhead Publishing Ltd"},{"id":"a566be88-3d44-46cc-8d79-f6d7bff20c53","order":17,"page":10,"text":"WELDING PROCESSES HANDBOOK Possible causes The return current connection is asymmetric Welding close to a return current connection, or with an asymmetrically connected connection, is a common cause of this problem. Electrode Arc Welding current ) Workpiece ,/ Return cable Figure 1.15 Rule of thumb no. I: The magnetic forcespom the welding current attempt to widen the current path. The workpiece is asymmetric The magnetic arc blow that arises when welding close to an edge or where the metal thickness increases. I Figure 1.16 Rule of thumb no. 2: umagnetic material (iron) in the workpiece is asymmetrically distributed, the arc will move in the direction where there is the most metal. Electrodes close to each other when using multi - electrode welding Common in connection with, for example, submerged arc welding. Each current- carrying conductor is surrounded by its own magnetic field. The magnetic field from one electrode can interfere with the arc from an adjacent electrode. Figure 1.1 7 EfSect from a nearby electrode. © 2003, Woodhead Publishing Ltd"},{"id":"47a38a60-a461-4eab-9fab-9dfef7c959ca","order":18,"page":11,"text":"ARC WELDING - AN OVERVIEW Induced magnetic fields from the welding current When welding in steel, the workpiece can provide a path for the magnetic field. An example of this occurs in connection with internal longitudinal welding of a pipe or tube, where the welding current supply cable induces a magnetic flux in the tube. The joint produces a break (also known as an air gap) in the magnetic path, so that the magnetic flux spreads out and affects the arc. Permanent magnetic fields These are magnetic fields from magnetic clamping bedplates, or remanence (residual magnetisation) in the workpiece from, for example, lifting magnets, magnetic non - destructive testing or parts of jigs that have become magnetised by the welding current. Even the earth's magnetic field can be concentrated close to the ends of long steel items lying in a north - south direction, affecting the arc. Figure 1.18 Example: Holding the electrode at an angle (see rule of thumb no. 1) can compensate for the arc blow on asymmetric workpieces (rule of thumb no. 2). Recommended measures Do not connect the return current connector close to the position of the weld. Welding towards the return current connection is ofte"},{"id":"f049a261-e310-48bb-80e7-9bac286c9854","order":19,"page":11,"text":"ct the return current connector close to the position of the weld. Welding towards the return current connection is often preferable. When welding long items, the current can be more evenly distributed by attaching equally long return current cables to each end of the object. The use of adequately sized starting and finishing discs can reduce problems at the beginning and the end of a joint. Ill Eddy curre t I I C I ,Magnetic flux Figure 1.19 Eddy currents in the workpiece limit the magneticflux when welding with A C. AC welding is often better than DC welding: the interference from an external magnetic field is symmetrical, due to the constantly changing direction of the current, and there is less risk of interference resulting from induced fields. This is because the constantly reversing magnetic flux is opposed by eddy currents in the workpiece. © 2003, Woodhead Publishing Ltd"},{"id":"9fbdde97-7209-4995-bb2a-d64438471c1c","order":20,"page":12,"text":"WELDING PROCESSES HANDBOOK 1.5 Shielding gases The most important reason to use a shielding gas is to prevent the molten metal from the harmful effect of the air. Even small amounts of oxygen in the air will oxidise the alloying elements and create slag inclusions. Nitrogen is solved in the hot melted mate - rial but when it solidifies the solubility decreases and the evaporating gas will form pores. Nitrogen can also be a cause of brittleness. The shielding gas also influences the welding properties and has great importance for the penetration and weld bead geom - etry. Argon (Ar) Argon is one of the most popular shielding gases thanks to its suitable properties. As an inert gas it has no chemical interaction with other materials. Therefore it is suitable for sensible materials such as aluminium and stainless steel. At MIG welding of mild steel an addition of C02 or a small amount of oxygen will increase the welding properties, especially for short arc welding. Contents of up to 20 % C02 improves the penetration (limits the risk of lack of fusion) while 5 - 8 % will give reduced spatter. Helium (He) Helium like argon is an inert gas. It gives more heat input to the joint. Mixed wi"},{"id":"91f8405c-9ebd-4271-8782-c844117a2c87","order":21,"page":12,"text":"ill give reduced spatter. Helium (He) Helium like argon is an inert gas. It gives more heat input to the joint. Mixed with argon it increases welding speed and is advantageous for the penetration in thick - walled aluminium or copper where it compensates for the high heat conduction. Drawbacks with helium is a high cost and the low density. At TIG welding, high contents of helium will reduce the ignition properties. Carbon dioxide (C02) Pure carbon dioxide (C02) can be used for short arc welding. It is a cheap gas, it has good properties for welding of galvanised steel and gives better safety against lack of fusion than argon based gases. Drawbacks are a higher amount of spatter and the fact that the gas cannot be used for spray arc. Hydrogen (H2) Small additions of hydrogen can be used to increase heat input and welding speed in the same manner as helium, but it is much cheaper. Because of the risk of cracks, hydrogen can only be used for welding of austenitic stainless steel. It actively reduces the oxides and is therefore also used in root gases. Oxygen is also used as a small addition to stabilise the arc at MIG welding. Nitrogen (N2) Nitrogen can be used as an alloying element"},{"id":"fe882cbe-83fc-4bc9-b2a9-ddad817e2100","order":22,"page":12,"text":"used as a small addition to stabilise the arc at MIG welding. Nitrogen (N2) Nitrogen can be used as an alloying element in ferritic - austenitic stainless steels. A small additive of nitrogen in the shielding gas compensates for the losses when welding. © 2003, Woodhead Publishing Ltd"},{"id":"01aa1458-eab8-48e8-bcc0-3c5a9bd9e116","order":23,"page":13,"text":"ARC WELDING - AN OVERVIEW 1.6 Power sources The importance of the power source for the welding process The main purpose of the power source is to supply the system with suitable electric power. Furthermore, the power source performance is of vital importance for the welding process; the ignition of the arc, the stability of the transfer of the melted electrode mate - rial and for the amount of spatter that will be generated. For this purpose it is important that the static and dynamic characteristics of the power source is optimised for the partic - ular welding process. Static characteristics The static characteristics of a power unit can be plotted by loading the power unit with an adjustable resistive load. We speak of drooping characteristics, constant - current characteristics and straight characteristics (constant - voltage characteristics). Voltage 4 Figure 1.20 Examples of a) a drooping characteristic, b) a constant - current characteristic and c) a straight or slightly drooping characteristic. Open-circuit voltage ' . A constant-current characteristic is used when the arc length is controlled by the welder, e.g. in TIG welding. If the arc length is unintentionally changed,"},{"id":"87a0c388-594a-4586-97e2-41477e87c2bb","order":24,"page":13,"text":"used when the arc length is controlled by the welder, e.g. in TIG welding. If the arc length is unintentionally changed, the arc voltage changes to maintain a constant current. A drooping characteristic is used for MMA welding, where it is an advantage if the short - circuit current is somewhat higher than the normal load current in order to prevent the electrode from 'freezing' to the workpiece when attempting to strike the arc. A drooping characteristic, as compared with a straight characteristic, also permits a higher no - load voltage, which is needed when welding with AC in order to prevent the arc from extinguishing too easily. /- a b C - t Straight characteristic (constant - voltage characteristic) If the voltage remains almost constant when it is loaded it is known as a constant voltage or flat characteristic. Typically a voltage drop of 2-5 V1100 A is normal. A straight char - acteristic maintains good control of the arc length when welding with methods involving a continuously fed filler wire, such as MIG or perhaps submerged arc welding. In this case, the current is determined by the speed of the filler wire (i.e. the quantity of filler material being fed into the weld)."},{"id":"bb8adb88-a0e9-46fe-b21d-d860d9f43886","order":25,"page":13,"text":"he current is determined by the speed of the filler wire (i.e. the quantity of filler material being fed into the weld). Short-circuit current / Current © 2003, Woodhead Publishing Ltd"},{"id":"31ff3fde-ca5b-41c6-8ed0-7d98cebd3cdc","order":26,"page":14,"text":"WELDING PROCESSES HANDBOOK Self - regulation of the arc The point of intersection between the arc characteristic and the power unit load charac - teristic is referred to as the working point. The working point at any particular time represents the welding current and voltage at that time. If the arc length is to be stable, the power source characteristic must not slope too much. Voltage A Original length of the arc Shorter arc 3 'I I 1 Current Figure 1.21 How the slope of the power unit characteristic affects the welding current if the arc length is altered. If, for example, something happens so that the length of the arc is reduced, the voltage drops and the current increases. It can be seen from Figure 1.21 that the current increases from working point 1 to working point 2 if the slope of the characteristic is slight, but only to working point 3 if the characteristic has a steep slope. The increase in current raises the rate of melting of the electrode, and the arc length is restored. This is known as the self - regulation characteristic of the arc length. MIGJMAG power units have a straight characteristic in order to provide good self - regulation performance. Setting the curren"},{"id":"5edd72bc-3c28-45b9-b698-3dc7fba66bde","order":27,"page":14,"text":"AG power units have a straight characteristic in order to provide good self - regulation performance. Setting the current and voltage When welding with coated electrodes, or when performing TIG welding, it is the current that is set on the power unit, with the arc voltage then depending on the arc length that is used. When welding with a continuously suppliedfiller wire, e.g. MIGiMAG welding, it is the voltage that is set on the power unit. The voltage then determines the length of the arc. This is a result of the arc's self - regulation characteristic: if the welder raises the welding torch, the arc length does not alter: instead, it is the wire stickout that alters. The current cannot be set directly: instead, it depends on the wire feed speed (and wire diameter) used. The current, in other words, sets itself so that it is at just the value needed to melt the filler wire at the same rate as the wire is fed out. Changing the voltage, for example, does not greatly affect the current. © 2003, Woodhead Publishing Ltd"},{"id":"c2f175ff-1102-453a-b54e-f08fb7878cc4","order":28,"page":15,"text":"ARC WELDING - AN OVERVIEW A mlmin 1.6 Wire diameter (mm) 0 0 7 0 100 200 300 400 500 Current, A Figure 1.22 The relationship between current and rate of melting for MIG/MAG welding with normal stickout. (Filler wire: ESAB Autrod 12.51). When performing submerged arc welding, and some other welding processes, with thicker electrodes, it can sometimes be preferable to use power units with drooping char - acteristics. The current then depends on the current setting in the power unit: as a result, the setting procedure is the reverse of what is normally the case. As self - regulation does not work very well with a drooping characteristic, an arc voltage regulator is used to control the wire feed speed. As a result, the arc and the arc length are kept constant. Dynamic characteristic With relatively slow changes in the arc, one can assume that the working point follows the power unit static characteristic. However, in the case of more rapid changes, the dynamic characteristics of the power unit (mainly its inductance) increasingly determine how quickly the current can change to suit. This is important, particularly when welding with short - circuiting drop transfer. Power units for shor"},{"id":"000d947b-2b66-41a4-b7ce-fd8cd84b641c","order":29,"page":15,"text":"change to suit. This is important, particularly when welding with short - circuiting drop transfer. Power units for short arc welding usually incorporate an inductor in their output. The action of the inductor can be likened to the effect of a flywheel in a mechanical system; if the voltage changes instantaneously, as when a droplet of molten metal short -circuits the arc, the current will rise much slower. Therefore it is important that there should not be a current surge during the short circuit, as this would result in high electromagnetic forces that would cause spatter and oscillations on the surface of the weld pool. The aim is to achieve a high, steady short - circuiting frequency, with finely distributed droplets. The arc should strike quickly and cleanly. It is essential that the power unit has the correct dynamic performance. © 2003, Woodhead Publishing Ltd"},{"id":"5ed9ed4d-a9aa-4177-8366-cafb08fc1575","order":30,"page":16,"text":"WELDING PROCESSES HANDBOOK Current I 1 C Time Figure 1.23 Welding current in short arc welding with low inductance (top) and with high inductance. Welding with alternating current AC is a popular choice for welding due to the fact that it uses a simple and inexpensive power unit. Introducing alternating current does however lead to complications because unless special steps are taken, the arc will extinguish on each zero crossing. The need to re - ignite the arc also restricts the choice of coated electrodes and requires a sufficiently high open - circuit voltage, of at least 50 V, or more. However, electrical safety require - ments currently restrict the open - circuit voltage to 80 V. (Special regulations apply in confined or damp areas: see Electrical safety requirements on page 24). The advantages of alternating current are reduced risk of magnetic arc blow effect and good oxide - breaking performance when TIG - welding aluminium. AC welding can be a good alternative with certain coated electrodes, as it provides a higher melting rate and reduced smoke generation. Special power units for AC welding, with a square wave pattern, have been developed. They are electronically contro"},{"id":"1778c257-8190-4074-a8e9-6b58cd9a265e","order":31,"page":16,"text":"ion. Special power units for AC welding, with a square wave pattern, have been developed. They are electronically controlled, and can have such rapid zero crossing transitions that they can be used for processes that would otherwise require a DC power source, e.g. TIG or MIG welding. An additional function on these power units is that it is possible to control the relative proportions of the power supply during the positive and negative parts of the cycle, known as balance control. Different types of welding power units The welding power unit converts the high voltage of the mains supply to a non - hazardous level, i.e. it provides a means of controlling the current or voltage and produces the necessary static and dynamic characteristics as required by the welding process. Figure 1.24 shows the historical development of welding power units. © 2003, Woodhead Publishing Ltd"},{"id":"025aaa87-1423-43a5-8a30-1e3af2a39f12","order":32,"page":17,"text":"ARC WELDING - AN OVERVIEW 1910 Welding converter 1920 Welding transformer 1950 Rectifier 1970 Thyristor controlled rectifier 1980 Primary switched inverter Electric Generator motor Transformer Transformer Diode Inductor Transformer Thyristor Inductor Diode Trans~stor Transformer D~ode Inductor Figure 1.24 Historical development of weldingpower units. Motor - generator sets Motor- generator sets were popular for many years, and are still sometimes used, although no longer manufactured. High cost and poor efficiency made it difficult for them to compete with modem welding power units. However, their welding characteris - tics can be excellent. They consist of a (3 - phase) motor, directly coupled to a DC gener - ator; as the motor speed depends mainly on the mains frequency, these units are relatively insensitive to variations in the supply voltage. They can be remotely controlled by varying the excitation current. Welding generator power units driven by petrol or diesel engines are still made, and fill a need: they are used at sites without a supply of mains electricity. The welding transformer Welding transformers provide alternating current, and are the cheapest and perhaps the si"},{"id":"700b5cec-6f50-4dec-bc00-305a53434f2a","order":33,"page":17,"text":"icity. The welding transformer Welding transformers provide alternating current, and are the cheapest and perhaps the simplest type of power unit. They are used primarily for welding with coated electrodes, although they can also be used with other welding methods when the use of alternating current is required. As opposed to other transformers, welding transformers generally have a drooping characteristic. A common way of effecting this is to separate the primary and secondary windings so that there is a certain leakage of magnetic flux. Adjusting the required welding current is then carried out by moving an additional section of core in or out of the windings by means of a handwheel. More advanced power units, for use with TIG, submerged arc and occasionally MIG welding, can be controlled by thyristors or transistors using square - wave switching technology. In such cases, it is common for them to be able to switch between AC and DCI producing what is known as AC/DC-units. © 2003, Woodhead Publishing Ltd"},{"id":"f239b920-beff-4ff7-8aad-d6b80c6dc33c","order":34,"page":18,"text":"WELDING PROCESSES HANDBOOK Welding rectifier A traditional welding rectifier power source produces DC, and usually consists of a large 3 - phase transformer with some form of rectifier on the secondary side. Power sources having a straight characteristic, for use with MIGIMAG weldiig, generally arrange for voltage control by means of a tap - changer on the transformer. An alternative is to use a thyristor - controlled rectifier bridge. Unfortunately, this has the disadvantage of chop - ping the output voltage, which makes it also necessary to fit a smoothing inductor. This is because the smoothness of the current has a considerable effect on the welding charac - teristics. Thyristor control also provides a means of stepless remote control and insensi - tivity to variations in the mains supply voltage, Overall efficiency is 70-80 %. The response speed of the thyristors is limited by the mains frequency, but is never - theless suff~ciently fast to allow the static characteristics of the power unit to be controlled. This means that the characteristic can be given varying slopes, from straight to drooping, so that the unit can be used with several different welding methods. Welding inv"},{"id":"f99dc59a-5838-437b-97d0-07c718436e0f","order":35,"page":18,"text":"ying slopes, from straight to drooping, so that the unit can be used with several different welding methods. Welding inverters Inverter units appeared on the market during the second half of the 1970s. In a primary - switched inverter unit, the 50 Hz mains supply is first rectified and then, using power semiconductors, is turned back into AC at a higher frequency, usually in the range 5- 100 kHz. This reduces the weight of the transformer and inductor to a fraction of what is needed for a 50 Hz unit, making the power unit small and portable. Low losses result in high efficiency, to the order of 80 - 90 %. The high working frequency also allows the unit to be controlled at a speed that is comparable with the rapid processes occurring in connection with droplet transfer in the arc. Such units can therefore have excellent performance. In comparison with traditional power sources, inverter units offer the following advantages: Low weight and small size Good weldiig performance Several welding methods can be used with the same power source High efficiency N = Number of turns I = Current U = Voltage A = Iron core area I 3 = Max flux density f = Frequency Figure 1.25 The size of the trans"},{"id":"e8d34953-2027-4a94-9186-974bc044b9c4","order":36,"page":18,"text":"turns I = Current U = Voltage A = Iron core area I 3 = Max flux density f = Frequency Figure 1.25 The size of the transformer and inductor depend on the number of turns and the cross - sectional core area, both of which can be reduced as thefi.equency is increased. © 2003, Woodhead Publishing Ltd"},{"id":"ba20ae68-2802-495f-b0e6-351925ec7e30","order":37,"page":19,"text":"ARC WELDING - AN OVERVIEW A primary - switched inverter power source therefore combines low weight with good control arrangements. Its drawbacks are: that it is more complicated and difficult to make adjustable for different mains supply voltages. For stationary applications, where weight is unimportant, a secondary - switched inverter power source can provide a useful alternative. These units use a conventional transformer, followed by a rectifier and a switching section that controls the current with the same precision as in a primary - switched inverter power source. Development trends Modern electronics and computer technology have had a considerable effect on the development of arc welding equipment. This applies not only to the power circuits, but also to the control electronics in the power unit and in other parts of the electrical equip - ment used for welding. This rapid rate of development may seem confusing, providing many new potential setting instruments and controls. The following pages provide a review of the new opportunities and concepts that are available. Inverter control Where welding characteristics were previously determined by the design and limitations of th"},{"id":"515db100-b64d-4902-99a1-e9e046007b58","order":38,"page":19,"text":"available. Inverter control Where welding characteristics were previously determined by the design and limitations of the heavy current circuits, control can now be provided by electronics andor computers. Effectively, the high - speed power circuit operates as an amplifier, providing new opportunities not only for control of the welding parameters, but also for control of the process itself. Electric and welding characteristics Different types of welding methods require different static characteristics. Electronic control increases the flexibility of the power source, and it is relatively simple to incor - porate features enabling it to be used with several different welding methods. In addition to MIGMAG, a power source may perhaps also be suitable for use with coated elec - trodes and TIG welding, without necessarily involving any significant extra cost. Many of the more advanced units are therefore suitable for use with several different types of welding. However, it is not sufficient to simply modify the static characteristic in order to suit a power source to different welding
